Repository: shibra78698/battery-visualization-dashboard

File: export/dibala/capacity/report_vw_id4_module_modultester_mcu2_2025-06-06_22_31_30_kapazit_tstest/capacity_summary.json
{
  "test_type": "capacity",
  "display_name": "Kapazitätstest",
  "language": "de",
  "module": {
    "number_of_cells": 12,
    "system_type": "module"
  },
  "capacity": {
    "discharge_Ah": 140.4206019587384,
    "recharge_Ah": 136.50560805567764,
    "total_charge_Ah": 140.5006435163225,
    "capacity_balance_pct": 99.94303118079682
  },
  "energy": {
    "discharge_Wh": 6152.553412690727,
    "recharge_Wh": 6218.899880170756,
    "efficiency_pct": 98.93314784353456
  },
  "electrical": {
    "minimum_module_voltage_V": 39.59968566894531,
    "maximum_module_voltage_V": 50.34910202026367,
    "mean_discharge_current_A": 52.00912856043779,
    "mean_charge_current_A": 51.990252640764325,
    "discharge_duration_s": 9719.719999999998,
    "charge_duration_s": 9452.160049999999
  },
  "cells": {
    "weakest_cell": "cell_07_V",
    "weakest_cell_voltage_V": 3.2939023971557617,
    "maximum_spread_mV": 10.61868667602539,
    "mean_spread_mV": 4.960502312057747
  },
  "temperature": {
    "minimum_C": 25.73382568359375,
    "maximum_C": 31.163330078125,
    "mean_C": 28.383365168558587,
    "start_C": 25.876261393229168,
    "end_C": 30.87664794921875,
    "temperature_change_C": 5.000386555989582,
    "maximum_spread_C": 0.642486572265625,
    "mean_climate_temperature_C": 25.000943593466307
  },
  "validation": {
    "charge_capacity_difference_pct": 0.0005599110307385964,
    "charge_energy_difference_pct": 0.0006770116713070234,
    "discharge_capacity_difference_pct": 0.00029268334796626167,
    "discharge_energy_difference_pct": 0.0002631510858019443,
    "tester_energy_efficiency_pct": 98.93399810791016,
    "energy_efficiency_difference_pct": 0.0008594258716532515
  },
  "kpi_explanations": {
    "capacity": {
      "discharge_Ah": "Während des Hauptentladeereignisses abgegebene elektrische Ladungsmenge. Der Wert wird durch Integration des Entladestroms über die Zeit bestimmt und in Amperestunden angegeben.",
      "recharge_Ah": "Während des ausgewählten Hauptladeereignisses aufgenommene elektrische Ladungsmenge.",
      "total_charge_Ah": "Summe der geladenen Kapazität aus allen in der Messdatei identifizierten Ladeereignissen.",
      "capacity_balance_pct": "Verhältnis der Entladekapazität des Hauptentladeereignisses zur gesamten geladenen Kapazität aller erkannten Ladeereignisse. Der Kennwert wird als Kapazitätsbilanz der Gesamtmessung verwendet und nicht automatisch als Coulomb-Wirkungsgrad interpretiert."
    },
    "energy": {
      "discharge_Wh": "Während des Hauptentladeereignisses vom Batteriesystem abgegebene elektrische Energie. Sie wird aus dem zeitlichen Integral von Spannung und Strom bestimmt.",
      "recharge_Wh": "Während des ausgewählten Hauptladeereignisses aufgenommene elektrische Energie.",
      "efficiency_pct": "Energieeffizienz des betrachteten Hauptzyklus. Sie ergibt sich aus dem Verhältnis der während der Hauptentladung abgegebenen Energie zur während des Hauptladeereignisses aufgenommenen Energie."
    },
    "electrical": {
      "minimum_module_voltage_V": "Niedrigste gemessene Gesamtspannung während des Hauptentladeereignisses.",
      "maximum_module_voltage_V": "Höchste gemessene Gesamtspannung während des ausgewählten Hauptladeereignisses.",
      "mean_discharge_current_A": "Mittlere Stromstärke während der aktiven Phase des Hauptentladeereignisses. Für die Darstellung wird der Betrag des Entladestroms verwendet.",
      "mean_charge_current_A": "Mittlere Stromstärke während der aktiven Phase des Hauptladeereignisses."
    },
    "cells": {
      "weakest_cell": "Bezeichnung der verfügbaren Zelle, die während der Hauptentladung die niedrigste Zellspannung erreicht hat. Dieser Kennwert beschreibt eine Beobachtung im vorliegenden Test und stellt keine eindeutige Diagnose des Zellzustands dar.",
      "weakest_cell_voltage_V": "Niedrigste Zellspannung, die während der Hauptentladung unter allen verfügbaren Zellspannungssignalen aufgetreten ist.",
      "maximum_spread_mV": "Größte gleichzeitig auftretende Differenz zwischen der höchsten und niedrigsten verfügbaren Zellspannung während der Hauptentladung.",
      "mean_spread_mV": "Mittlere Zellspannungsdifferenz während der Hauptentladung. Für jeden Zeitpunkt wird zunächst die Differenz zwischen höchster und niedrigster Zellspannung bestimmt und anschließend über den betrachteten Zeitraum gemittelt."
    },
    "temperature": {
      "maximum_C": "Höchste von den verfügbaren Batterietemperatursensoren gemessene Temperatur während des Hauptentladeereignisses.",
      "temperature_change_C": "Änderung der mittleren Batterietemperatur zwischen Beginn und Ende des Hauptentladeereignisses.",
      "maximum_spread_C": "Größter gleichzeitig auftretender Temperaturunterschied zwischen den verfügbaren Batterietemperatursensoren während der Hauptentladung."
    },
    "validation": {
      "charge_capacity_difference_pct": "Relative Abweichung zwischen der in Python berechneten Kapazität des Hauptladeereignisses und dem zugehörigen Prüfstandswert.",
      "charge_energy_difference_pct": "Relative Abweichung zwischen der in Python berechneten Ladeenergie des Hauptladeereignisses und dem zugehörigen Prüfstandswert.",
      "discharge_capacity_difference_pct": "Relative Abweichung zwischen der in Python berechneten Entladekapazität und dem entsprechenden Prüfstandswert.",
      "discharge_energy_difference_pct": "Relative Abweichung zwischen der in Python berechneten Entladeenergie und dem entsprechenden Prüfstandswert.",
      "tester_energy_efficiency_pct": "Vom Batterietester gespeicherter Referenzwert für die Energieeffizienz des Hauptzyklus.",
      "energy_efficiency_difference_pct": "Relative Abweichung zwischen der in Python berechneten Energieeffizienz und dem vom Prüfstand gespeicherten Referenzwert."
    }
  },
  "test_id": "report_vw_id4_module_modultester_mcu2_2025-06-06_22_31_30_kapazit_tstest",
  "source_file": "Report_VW_ID4_Module_Modultester_MCU2_2025-06-06_22.31.30_Kapazitätstest.mf4"
}

File: export/dibala/capacity/report_vw_id4_module_modultester_mcu2_2025-06-06_22_31_30_kapazit_tstest/learning_content.json
{
  "schema_version": "1.0",
  "topic": "Kapazitätstest",
  "language": "de",
  "learning_objectives": [
    "Die Bedeutung der Batteriekapazität und ihrer Einheit Ah erklären.",
    "Den Unterschied zwischen Kapazität und Energie erläutern.",
    "Die Kapazität aus Strom- und Zeitdaten bestimmen.",
    "Zellspannungsunterschiede innerhalb eines Batteriesystems interpretieren.",
    "Den Einfluss von Lade- und Entladevorgängen auf Spannung und Temperatur beurteilen."
  ],
  "factual_knowledge": [
    {
      "title": "Batteriekapazität",
      "text": "Die Kapazität beschreibt die elektrische Ladungsmenge, die eine Batterie aufnehmen oder abgeben kann.",
      "formula": "Q = ∫ I(t) dt",
      "unit": "Ah"
    },
    {
      "title": "Elektrische Energie",
      "text": "Die elektrische Energie berücksichtigt neben dem Strom auch die Batteriespannung.",
      "formula": "E = ∫ U(t) · I(t) dt",
      "unit": "Wh"
    },
    {
      "title": "Energieeffizienz",
      "text": "Die Energieeffizienz beschreibt das Verhältnis zwischen der während der Entladung abgegebenen und der zuvor während des zugehörigen Ladevorgangs aufgenommenen Energie.",
      "formula": "η_E = E_Entladung / E_Ladung · 100 %",
      "unit": "%"
    },
    {
      "title": "Zellspannungsdifferenz",
      "text": "Die Zellspannungsdifferenz beschreibt den Abstand zwischen der höchsten und der niedrigsten verfügbaren Zellspannung zu einem bestimmten Zeitpunkt.",
      "formula": "ΔV = V_max - V_min",
      "unit": "V oder mV"
    }
  ],
  "conceptual_knowledge": [
    {
      "question": "Warum sinkt die Batteriespannung während der Entladung?",
      "answer": "Während der Entladung verändert sich der Ladezustand der Zellen. Zusätzlich treten durch Innenwiderstand und elektrochemische Polarisation belastungsabhängige Spannungsabfälle auf."
    },
    {
      "question": "Warum ist die Energieeffizienz kleiner als 100 %?",
      "answer": "Beim Laden und Entladen treten Verluste auf. Dazu gehören unter anderem ohmsche Verluste, elektrochemische Verluste und Wärmeentwicklung."
    },
    {
      "question": "Warum können sich die Spannungen einzelner Zellen unterscheiden?",
      "answer": "Unterschiede können beispielsweise durch den Ladezustand, die Kapazität, den Innenwiderstand, die Temperatur oder unterschiedliche Alterungszustände entstehen."
    },
    {
      "question": "Warum kann eine einzelne schwächere Zelle für das gesamte Modul relevant sein?",
      "answer": "Bei einer Reihenschaltung fließt durch alle Zellen derselbe Strom. Erreicht eine Zelle ihre zulässige Spannungsgrenze früher als die anderen, kann sie den nutzbaren Betriebsbereich des gesamten Moduls begrenzen."
    },
    {
      "question": "Warum werden Lade- und Entladeereignisse getrennt ausgewertet?",
      "answer": "Die einzelnen Ereignisse können unterschiedliche Funktionen im Prüfablauf besitzen. Für die Bestimmung von Kapazität, Energie und Effizienz müssen deshalb die jeweils relevanten Lade- und Entladeabschnitte eindeutig identifiziert werden."
    }
  ],
  "procedural_knowledge": [
    {
      "title": "Kapazität aus Messdaten bestimmen",
      "steps": [
        "Den relevanten Lade- oder Entladeabschnitt bestimmen.",
        "Die Zeitdifferenzen zwischen aufeinanderfolgenden Messpunkten berücksichtigen.",
        "Den Strom über die Zeit numerisch integrieren.",
        "Das Ergebnis von Amperesekunden in Amperestunden umrechnen."
      ],
      "formula": "Q_Ah = (1 / 3600) · ∫ I(t) dt"
    },
    {
      "title": "Energie aus Messdaten bestimmen",
      "steps": [
        "Spannung und Strom zeitlich zuordnen.",
        "Die momentane elektrische Leistung P = U · I bestimmen.",
        "Die Leistung über die Zeit numerisch integrieren.",
        "Das Ergebnis in Wattstunden umrechnen."
      ],
      "formula": "E_Wh = (1 / 3600) · ∫ U(t) · I(t) dt"
    },
    {
      "title": "Zellspannungsstreuung bestimmen",
      "steps": [
        "Zu jedem Zeitpunkt die verfügbaren Zellspannungen vergleichen.",
        "Die höchste Zellspannung bestimmen.",
        "Die niedrigste Zellspannung bestimmen.",
        "Die Differenz zwischen höchster und niedrigster Zellspannung berechnen."
      ],
      "formula": "ΔV(t) = V_max(t) - V_min(t)"
    },
    {
      "title": "Temperaturverhalten beurteilen",
      "steps": [
        "Die verfügbaren Temperatursignale auswählen.",
        "Den Temperaturverlauf während des relevanten Entladeereignisses betrachten.",
        "Die maximale Temperatur und die Temperaturänderung bestimmen.",
        "Unterschiede zwischen den Sensorpositionen vergleichen."
      ]
    }
  ],
  "graph_explanations": [
    {
      "id": "voltage_current_time",
      "title": "Spannung und Strom über der Messzeit",
      "what": "Die Grafik zeigt den zeitlichen Verlauf der Modulspannung und des Stroms während des Kapazitätstests.",
      "focus": "Achte auf die Übergänge zwischen Lade-, Entlade- und Ruhephasen sowie auf die Reaktion der Modulspannung bei einer Änderung des Stroms.",
      "interpretation": "Positive Stromwerte entsprechen in den vorliegenden Messdaten dem Laden und negative Stromwerte dem Entladen. Die für die Kennwertberechnung verwendeten Hauptereignisse werden durch die ereignisbasierte Segmentierung bestimmt."
    },
    {
      "id": "cell_voltages",
      "title": "Einzelzellspannungen während der Hauptentladung",
      "what": "Die Grafik zeigt die Spannungsverläufe der ausgewählten verfügbaren Einzelzellen während des betrachteten Entladeverlaufs.",
      "focus": "Achte darauf, ob die Zellspannungen ähnlich verlaufen oder ob einzelne Zellen unter Belastung stärker absinken als andere.",
      "interpretation": "Unterschiede zwischen den Zellspannungen zeigen das beobachtete Verhalten der einzelnen Zellen innerhalb des Batteriesystems. Eine niedrigere Spannung einer einzelnen Zelle stellt allein jedoch keine eindeutige Fehlerdiagnose dar."
    },
    {
      "id": "cell_spread",
      "title": "Zellspannungsdifferenz",
      "what": "Die Grafik zeigt die zeitliche Differenz zwischen der jeweils höchsten und niedrigsten verfügbaren Zellspannung.",
      "focus": "Achte darauf, ob die Zellspannungsdifferenz über den Entladeverlauf annähernd konstant bleibt oder sich insbesondere gegen Ende der Entladung vergrößert.",
      "interpretation": "Ein größerer Zellspread bedeutet, dass die Zellspannungen zu diesem Zeitpunkt weiter auseinanderliegen. Aus diesem Kennwert allein kann jedoch keine eindeutige Ursache wie Kapazitätsverlust, erhöhter Innenwiderstand oder Alterung abgeleitet werden."
    },
    {
      "id": "temperature_progress",
      "title": "Temperaturverlauf",
      "what": "Die Grafik zeigt den zeitlichen Verlauf der verfügbaren Temperatursignale während des Kapazitätstests.",
      "focus": "Achte sowohl auf die absolute Temperaturänderung während der Belastung als auch auf Unterschiede zwischen den verfügbaren Sensorpositionen.",
      "interpretation": "Ein Temperaturanstieg beschreibt die thermische Reaktion des Batteriesystems während des Versuchs. Unterschiede zwischen den Sensorwerten können auf eine inhomogene Temperaturverteilung hinweisen, erlauben allein aber noch keine eindeutige Aussage über deren Ursache."
    }
  ],
  "quizzes": [
    {
      "id": "capacity_q1",
      "knowledge_type": "factual",
      "difficulty": "leicht",
      "question": "Welche Einheit wird üblicherweise für die Batteriekapazität verwendet?",
      "options": [
        "Volt",
        "Ampere",
        "Amperestunde",
        "Watt"
      ],
      "correct_index": 2,
      "explanation": "Die Kapazität beschreibt eine elektrische Ladungsmenge. Sie wird bei Batterien üblicherweise in Amperestunden (Ah) angegeben."
    },
    {
      "id": "capacity_q2",
      "knowledge_type": "conceptual",
      "difficulty": "mittel",
      "question": "Warum können zwei Batterien mit derselben Kapazität in Ah unterschiedliche Energien in Wh besitzen?",
      "options": [
        "Weil die Energie zusätzlich von der Spannung abhängt.",
        "Weil die Kapazität immer temperaturunabhängig ist.",
        "Weil Ah und Wh dieselbe physikalische Größe beschreiben.",
        "Weil nur der Innenwiderstand die Energie bestimmt."
      ],
      "correct_index": 0,
      "explanation": "Die Kapazität basiert auf der übertragenen elektrischen Ladungsmenge. Für die Energie wird zusätzlich die Spannung berücksichtigt: E = ∫ U(t) · I(t) dt."
    },
    {
      "id": "capacity_q3",
      "knowledge_type": "procedural",
      "difficulty": "mittel",
      "question": "Welche Größe muss neben der Zeit bekannt sein, um die Kapazität durch Coulomb Counting zu bestimmen?",
      "options": [
        "Temperatur",
        "Strom",
        "Zellanzahl",
        "Innenwiderstand"
      ],
      "correct_index": 1,
      "explanation": "Beim Coulomb Counting wird der Strom über die Zeit integriert. Daher werden das Stromsignal I(t) und die zugehörigen Zeitinformationen benötigt."
    },
    {
      "id": "capacity_q4",
      "knowledge_type": "conceptual",
      "difficulty": "fortgeschritten",
      "question": "Welche Aussage über eine Zelle mit der niedrigsten Spannung während der Entladung ist wissenschaftlich am sinnvollsten?",
      "options": [
        "Die Zelle ist eindeutig defekt.",
        "Die Zelle besitzt sicher die kleinste Kapazität.",
        "Die Zelle zeigt in diesem Test die niedrigste Spannung; die genaue Ursache erfordert weitere Untersuchungen.",
        "Die Zelle hat zwangsläufig die höchste Temperatur."
      ],
      "correct_index": 2,
      "explanation": "Aus einer niedrigen Zellspannung allein lässt sich die Ursache nicht eindeutig bestimmen. Mögliche Einflussgrößen sind zum Beispiel Ladezustand, Kapazität, Innenwiderstand, Temperatur oder Alterung."
    },
    {
      "id": "capacity_q5",
      "knowledge_type": "conceptual",
      "difficulty": "mittel",
      "question": "Was beschreibt eine zunehmende Zellspannungsdifferenz während der Entladung zunächst direkt?",
      "options": [
        "Die Zellspannungen liegen weiter auseinander.",
        "Eine bestimmte Zelle ist eindeutig defekt.",
        "Alle Zellen besitzen exakt dieselbe Kapazität.",
        "Die Batterietemperatur ist konstant."
      ],
      "correct_index": 0,
      "explanation": "Der Zellspread beschreibt zunächst nur den Abstand zwischen der höchsten und niedrigsten Zellspannung. Eine genaue Ursache lässt sich daraus allein nicht ableiten."
    }
  ],
  "reflection_questions": [
    {
      "id": "capacity_reflection_01",
      "question": "Warum könnte eine einzelne Zelle während des Entladevorgangs eine etwas niedrigere Spannung als die übrigen Zellen zeigen?",
      "minimum_input_characters": 20,
      "sample_answer": "Mögliche Gründe sind Unterschiede im Ladezustand, im Innenwiderstand, in der Kapazität oder in der Temperatur. Aus dem Spannungsverlauf allein lässt sich die Ursache jedoch nicht eindeutig bestimmen."
    },
    {
      "id": "capacity_reflection_02",
      "question": "Warum sollten kurze Ladeereignisse nicht automatisch mit dem Hauptladevorgang zusammengefasst werden?",
      "minimum_input_characters": 20,
      "sample_answer": "Die Ereignisse können zu unterschiedlichen Abschnitten des Prüfablaufs gehören. Für Kennwerte wie Kapazität, Energie oder Energieeffizienz müssen deshalb die jeweils relevanten Lade- und Entladeabschnitte getrennt betrachtet werden."
    },
    {
      "id": "capacity_reflection_03",
      "question": "Warum reicht die maximale Zellspannungsdifferenz allein nicht aus, um den Zustand eines Batteriemoduls vollständig zu beurteilen?",
      "minimum_input_characters": 20,
      "sample_answer": "Die Zellspannungsdifferenz zeigt nur, wie weit die Zellspannungen zu einem bestimmten Zeitpunkt auseinanderliegen. Für eine vollständige Beurteilung müssen weitere Größen wie Strom, Temperatur, Ladezustand, Kapazität und gegebenenfalls Innenwiderstand berücksichtigt werden."
    }
  ],
  "transfer_tasks": [
    {
      "id": "capacity_transfer_01",
      "question": "Bei einem zweiten Batteriesystem ist die maximale Zellspannungsdifferenz während der Entladung deutlich größer. Welche möglichen Ursachen und Auswirkungen könnten dahinterstehen?",
      "minimum_input_characters": 25,
      "sample_answer": "Mögliche Ursachen sind Unterschiede im Ladezustand, in der Kapazität, im Innenwiderstand oder in der Temperatur einzelner Zellen. Eine größere Streuung kann dazu führen, dass eine Zelle früher eine Spannungsgrenze erreicht und dadurch der nutzbare Bereich des Systems eingeschränkt wird."
    },
    {
      "id": "capacity_transfer_02",
      "question": "Bei vergleichbarer Belastung steigt die Temperatur eines zweiten Batteriesystems deutlich stärker. Wie könnte dieses Verhalten interpretiert werden?",
      "minimum_input_characters": 25,
      "sample_answer": "Eine stärkere Erwärmung kann unter anderem mit höheren elektrischen oder elektrochemischen Verlusten zusammenhängen. Für eine eindeutige Diagnose wären jedoch weitere Messgrößen und Vergleichsdaten erforderlich."
    },
    {
      "id": "capacity_transfer_03",
      "question": "Ein weiterer Kapazitätstest zeigt nahezu dieselbe Entladekapazität, aber eine geringere abgegebene Energie. Wie lässt sich dieser Unterschied grundsätzlich erklären?",
      "minimum_input_characters": 25,
      "sample_answer": "Die Kapazität berücksichtigt vor allem die übertragene Ladungsmenge, während die Energie zusätzlich vom Spannungsverlauf abhängt. Ein niedrigeres Spannungsniveau während der Entladung kann daher trotz ähnlicher Kapazität zu einer geringeren abgegebenen Energie führen."
    }
  ],
  "key_takeaways": [
    "Kapazität und Energie sind unterschiedliche physikalische Größen.",
    "Kapazität wird aus dem Strom-Zeit-Verlauf bestimmt.",
    "Energie berücksichtigt zusätzlich die Batteriespannung.",
    "Lade- und Entladeereignisse müssen für die Auswertung eindeutig getrennt werden.",
    "Die Zellanzahl wird durch die vorliegenden Messdaten bestimmt und ist nicht fest im Lerninhalt vorgegeben.",
    "Zellspannungsunterschiede liefern Hinweise auf das Verhalten einzelner Zellen.",
    "Der Zellspread beschreibt zunächst die Spannungsstreuung innerhalb des Batteriesystems und stellt allein keine Fehlerdiagnose dar.",
    "Temperaturverläufe ergänzen die elektrische Analyse um Informationen zum thermischen Verhalten.",
    "Ein einzelner Messwert erlaubt nicht automatisch eine eindeutige Diagnose des Zellzustands."
  ]
}

File: export/dibala/capacity/report_vw_id4_module_modultester_mcu2_2025-06-06_22_31_30_kapazit_tstest/manifest.json
{
  "interface_version": "1.1",
  "language": "de",
  "test_id": "report_vw_id4_module_modultester_mcu2_2025-06-06_22_31_30_kapazit_tstest",
  "source_file": "Report_VW_ID4_Module_Modultester_MCU2_2025-06-06_22.31.30_Kapazitätstest.mf4",
  "test_type": "capacity",
  "display_name": "Kapazitätstest",
  "files": {
    "summary": "capacity_summary.json",
    "learning": "learning_content.json",
    "electrical": "electrical.csv",
    "cells": "cells.csv",
    "temperature": "temperature.csv",
    "events": "events.csv",
    "main_cycle": "main_cycle.csv",
    "validation": "validation.csv",
    "cell_summary": "cell_summary.csv",
    "temperature_summary": "temperature_summary.csv"
  },
  "analysis": {
    "kpis_calculated_from_full_resolution_data": true,
    "native_timestamps_used_for_analysis": true,
    "event_based_segmentation": true,
    "tester_validation_included": true,
    "visualization_data_downsampled": true,
    "maximum_visualization_rows": 10000,
    "dashboard_recalculates_kpis": false
  },
  "notes": {
    "analysis": "Alle Kennwerte werden in Python aus den vollständigen Messdaten berechnet.",
    "visualization": "Elektrische, Zell- und Temperaturdaten können ausschließlich für die Visualisierung auf maximal 10000 Datenpunkte reduziert werden. Die KPI-Berechnung ist davon nicht betroffen.",
    "events": "Lade- und Entladeereignisse werden ereignisbasiert getrennt ausgewertet. Die Hauptlade- und Hauptentladeereignisse werden vor dem Dashboard in der Analyse bestimmt.",
    "validation": "Prüfstandswerte werden nur zur nachträglichen Validierung verwendet und beeinflussen die Python-KPI-Berechnung nicht.",
    "unity": "Unity beziehungsweise DiBaLa soll die bereits aufbereiteten und berechneten Ergebnisse visualisieren, aber keine Kennwerte neu berechnen."
  }
}
